Repository: rkubosz/PyChemEng

PyChemEng
=========

A set of python scripts which help perform chemical engineering tasks,
such as mass balances, energy balances, and chemical reaction
equilibria calculations.

Examples/Documentation
========

Please take a look at the Examples.py file.

Testing
=======

You can validate the entire set of calculations by running the
Tests.py script.

This folder contains the datafiles used as input to PyChemEng and
their sources.

mass.mas03round.txt : The atomic masses datafile, downloaded from
http://physics.nist.gov/PhysRefData/Compositions/mass.mas03round.txt.

isotopicCompositions.inp : A collection of isotopic compositions of
the elements taken from Coursey, J.S., Schwab, D.J., Tsai, J.J., and
Dragoset, R.A. (2010), Atomic Weights and Isotopic Compositions
(version 3.0). [Online] Available: http://physics.nist.gov/Comp [2013,
December 14]. National Institute of Standards and Technology,
Gaithersburg, MD.

trans.inp : Transport data (viscosity and thermal conductivity) taken
from the CEA program developed by the NASA Glenn research
center. http://www.grc.nasa.gov/WWW/CEAWeb/

thermo.inp : Thermodynamic data (heat capacity, molecular mass,
constants for calibrated S and Hf calculations) taken from the CEA
program developed by the NASA Glenn research
center. http://www.grc.nasa.gov/WWW/CEAWeb/

NEWNASA.inp : Extensions to thermo.inp collected/developed by Burcat
and downloaded from http://garfield.chem.elte.hu/Burcat/burcat.html

File: src/chemeng/data/Cement_Therm_New2.csv
HT-H298.16 = aT + b*10^-3T^2 + c*10^5T-1+ d,,,,,,,,,,,,,
Species,Phase,S0298 Cal/deg mol,Source,Hf0298 cal/mol,Source,a,b,c,d,Tmin,Tmax,Source,Entropy at Tmin – S0298
Ca3Al2O6,Crystal,49.21128107,36,-857504.7801,36,62.28,2.29,12.01,-22801,298,1800,25,
Ca12Al14O33,alpha,250.1912046,36,-4643881.453,36,301.96,32.75,55.3,-111491,298,1310,25,
Ca12Al14O33,beta,250.1912046,36,-4643881.453,36,228.52,49.22,0,-39327,1310,1700,25,483.4
CaAl2O4,Crystal,27.29923518,36,-555999.044,36,36,2.98,7.96,-13668,298,1800,25,
CaAl4O7,Crystal,42.5,36,-962189.2925,36,66.09,2.74,17.8,-25919,298,1800,25,
MgAl2O4,Crystal,19.2710325,36,-549689.3,36,36.8,3.2,9.78,-14537,298,1800,25,
LiAlO2,Crystal,12.75,36,-285210.325,36,22.08,1.45,6,-8724,298,2000,29,
LiFeO2,Crystal,17.99952199,36,-179302.1033,36,,,,,,,,
NaAlO2,Crystal,16.9000956,36,-271300.1912,36,,,,,,,,
NaFeO2,Crystal,21.1042065,36,-166869.0249,36,,,,,,,,
CoFe2O4,Crystal,32.19407266,36,-272394.8375,36,,,,,,,,
FeAl2O4,Crystal,25.40630975,36,-476888.1453,36,,,,,,,,
FeCo2O4,Crystal,29.99521989,36,,,,,,,,,,
NiFe2O4,Crystal,30.1,3,,,,,,,,,,
ZnFe2O4,Crystal,32.2,3,,,,,,,,,,
Fe2TiO4,Crystal,39,4,,,33.34,7.54,3.4,-11751,298,1600,27,
Fe2TiO5,Crystal,37.4,4,,,46.03,2.63,7.41,-16443,298,1700,27,
Mg2TiO4,Crystal,26.13049713,36,-517495.2199,36,35.96,4.27,6.89,-13412,298,1800,31,
MgTi2O5,Crystal,30.4206501,36,-599808.7954,36,40.68,4.6,7.35,-15003,298,1800,31,
Al2TiO5,Crystal,26.19502868,36,,,43.63,2.65,11.21,-17004,298,1800,27,
Ca3Ti2O7,Crystal,56.09464627,36,-944192.1606,36,,,,,,,,
Li2TiO3,alpha,21.93116635,36,-399306.8834,36,33.16,2.06,6.98,-12411,298,1485,29,
Li2TiO3,beta,21.93116635,36,-399306.8834,36,30.2,4,0,-9070,1485,1820,29,56.21
Li2TiO3,Liquid,21.93116635,36,-399306.8834,36,48,0,0,-1890,1820,1850,29,79.5
Zn2TiO4,Crystal,34.20172084,36,-393809.7514,36,39.82,2.77,7.69,-14698,298,1800,27,
Zn2SiO4,Crystal,31.40535373,36,-391190.2486,36,,,,,,,,
CaMgSi2O6,Crystal,34.16108987,36,-766300.19,36,,,,,,,,
MgF2,Crystal,13.68068834,36,-268499.044,36,,,,,,,,
CaF2,Crystal,16.46032505,36,-291491.4,36,,,,,,,,
TiS2,alpha,18.73,9,-98064.05,33,8.08,13.67,0,-3624,298,420,9,
TiS2,beta,18.73,9,-98064.05,33,14.99,2.57,0,-4569,420,1010,9,6.09
FeCl3,Crystal,34.01051625,36,-95480.40153,36,29.56,0,6.11,-10863,298,577,10,
Ca3B2O6,Crystal,43.90535373,36,-819569.7897,36,56.44,5.21,13.02,-21685,298,1760,13,
Ca3B2O6,Liquid,43.90535373,36,-819569.7897,36,94,0,0,-35400,1760,1900,13,128.6
Ca2B2O5,alpha,34.67973231,36,-653539.675,36,43.75,5.75,10.69,-17141,298,804,13,
Ca2B2O5,beta,34.67973231,36,-653539.675,36,52.29,1.2,0,-18633,804,1585,13,45.44
Ca2B2O5,Liquid,34.67973231,36,-653539.675,36,68.2,0,0,-16750,1585,1900,13,98
CaB2O4,Crystal,25.05975143,36,-485411.0899,36,31.02,4.88,8.07,-12389,298,1435,13,
CaB2O4,Liquid,25.05975143,36,-485411.0899,36,61.7,0,0,-28130,1435,1700,13,67.83
CaB4O7,Crystal,32.19407266,36,-803119.0249,36,51.34,9.58,17.16,-21914,298,1260,13,
CaB4O7,Liquid,32.19407266,36,-803119.0249,36,106.3,0,0,-47540,1260,1800,13,104.81
CaFe2O4,Crystal,34.73948375,36,-363369.9809,36,39.42,2.38,3.66,-13194,298,1510,28,
CaFe2O4,Liquid,34.73948375,36,-363369.9809,36,54.9,0,0,-5030,1510,1800,28,84.93
Ca2Fe2O5,Crystal,45.11950287,36,-511300.1912,36,59.24,0,11.68,-21580,298,1750,28,
Ca2Fe2O5,Liquid,45.11950287,36,-511300.1912,36,74.2,0,0,-10980,1750,1850,28,118.91
MgFe2O4,alpha,29.58891013,36,-341395.7935,36,21.06,22.29,0,-8261,298,665,28,
MgFe2O4,beta,29.58891013,36,-341395.7935,36,45.4,0,0,-14590,665,1230,28,33.31
MgFe2O4,gamma,29.58891013,36,-341395.7935,36,25.67,6.79,0,-247,1230,1800,28,61.51
Na3AlF6,Crystal,57.00286807,36,-789005.7361,36,,,,,,,,
NaF,Crystal,12.29923518,36,-137104.9235,36,,,,,,,,
AlF3,Crystal,15.87954111,36,-359488.5277,36,,,,,,,,
FeTiO3,Crystal,25.3,17,-297896.75,26,27.87,2.18,4.793,-10111,298,1640,19,
FeTiO3,Liquid,25.3,17,-297896.75,26,47.6,0,0,-14642,1640,1800,19,63.97
CaTiO3,alpha,22.38049713,36,-396892.9254,36,30.47,0.68,6.69,-11389,298,1530,19,
CaTiO3,beta,22.38049713,36,-396892.9254,36,32.03,0,0,-11197,1530,1800,19,48.35
MgTiO3,Crystal,17.82026769,36,-375908.2218,36,28.29,1.64,6.53,-10771,298,1800,19,
Na2TiO3,alpha,29.07982792,36,-380305.9,36,25.18,10.36,0,-8429,298,560,20,
Na2TiO3,beta,29.07982792,36,-380305.9,36,25.95,8.5,0,-7880,560,1303,20,22.01
Na2TiO3,Liquid,29.07982792,36,-380305.9,36,46.9,0,0,-3940,1303,1600,20,69.45
Na2Ti2O5,Crystal,41.56070746,36,,,49.32,0.00353,4.6,-16560,298,1258,20,
Na2Ti2O5,Liquid,41.56070746,36,,,68.5,0,0,-8500,1258,1600,20,96.19
Na2Ti3O7,Crystal,55.90344168,36,,,63.46,0.00532,5.64,-21285,298,1401,20,
Na2Ti3O7,Liquid,55.90344168,36,,,94.15,0,0,-16335,1401,1700,20,133.38
MgSiO3,Crystal,16.19,36,-370219.9,36,,,,,,,,
Mg2SiO4,Crystal,22.739,36,-519598.5,36,35.81,3.27,8.52,-13825,298,1808,30,
Fe2SiO4,Crystal,34.70363289,36,-353704.5889,36,36.51,4.68,6.7,-13549,298,1490,30,
Fe2SiO4,Liquid,34.70363289,36,-353704.5889,36,57.5,0,0,-11954,1490,1724,30,81.06
CaTiSiO5,Crystal,30.87954111,36,-622203.6329,36,42.39,2.77,9.63,-16115,298,1670,32,
CaTiSiO5,Liquid,30.87954111,36,-622203.6329,36,66.8,0,0,-18990,1670,1811,32,93.13
Ca6Al4Fe2O15,Crystal,,,-1926791,34,,,,,,,,
Ca4Fe2Al2O10,Crystal,,,-1214000,35,,,,,,,,
MgSO4,Crystal,21.893,36,-307098.4704,36,,,,,,,,
Exit,,,,,,,,,,,,,
"1 = King, E. G. ""Heat Capacities at Low Temperatures and Entropies at 298.16 K. of Crystalline Calcium and Magnesium Aluminates."" The Journal of Physical Chemistry 59.3 (1955): 218-219.",,,,,,,,,,,,,
"2 = King, E. G. ""Heat Capacities at Low Temperatures and Entropies at 298.16? K. of Aluminates and Ferrites of Lithium and Sodium."" Journal of the American Chemical Society 77.12 (1955): 3189-3190",,,,,,,,,,,,,
"3= King, B. G. ""Heat capacities at low temperatures and entropies of five spinel minerals."" The Journal of Physical Chemistry 60.4 (1956): 410-412.",,,,,,,,,,,,,
"4= Todd, S. S., and E. G. King. ""Heat capacities at low temperatures and entropies at 298.16 K. of titanomagnetite and ferric titanate."" Journal of the American Chemical Society 75.18 (1953): 4547-4549.",,,,,,,,,,,,,
"5 = Todd, S. S. ""Low Temperature Heat Capacities and Entropies at 298.16? K. of Magnesium Orthotitanate and Magnesium Dititanate."" Journal of the American Chemical Society 74.18 (1952): 4669-4670.",,,,,,,,,,,,,
"6 = King, E. G. ""Low-Temperature Heat Capacities and Entropies at 298.16? K. of Some Titanates of Aluminum, Calcium, Lithium and Zinc."" Journal of the American Chemical Society 77.8 (1955): 2150-2152.",,,,,,,,,,,,,
"7 =  S. S. Todd, Low-temperature Heat Capacities and Entropies at 298.16?K. of Crystalline Calcium Orthosilicate, Zinc Orthosilicate and Tricalcium Silicate. Journal of the American Chemical Society 1951 73 (7), 3277-3278",,,,,,,,,,,,,
"8 = S. S. Todd, Heat Capacities at Low Temperatures and Entropies of Magnesium and Calcium Fluorides. Journal of the American Chemical Society 1949 71 (12), 4115-4116",,,,,,,,,,,,,
"9 =S. S. Todd and J. P. Coughlin, Low Temperature Heat Capacity, Entropy at 298.16?K. and High Temperature Heat Content of Titanium Disulfide. Journal of the American Chemical Society 1952 74 (2), 525-526.",,,,,,,,,,,,,
"10 = S. S. Todd and J. P. Coughlin, Low-temperature Heat Capacity, Entropy at 298.16?K., and High-temperature Heat Content of Ferric Chloride. Journal of the American Chemical Society 1951 73 (9), 4184-4185",,,,,,,,,,,,,
"11 = K. K. Kelley, S. S. Todd, and C. H. Shomate, Heat Capacities at Low Temperatures and Entropies of 3CaO?B2O3, 2CaO?B2O3, CaO?B2O3, and CaO?2B2O31. Journal of the American Chemical Society 1948 70 (4), 1350-1352",,,,,,,,,,,,,
"12 = D. R. Torgeson and C. H. Shomate, Heats of Formation of 3CaO?B2O3, 2CaO?B2O3, CaO?B2O3 and CaO?2B2O31. Journal of the American Chemical Society 1947 69 (9), 2103-2105",,,,,,,,,,,,,
"13 = E. G. King, D. R. Torgeson, and O. A. Cook, High-Temperature Heat Contents of 3CaO?B2O3, 2CaO?B2O3, CaO?B2O3, and CaO?2B2O31. Journal of the American Chemical Society 1948 70 (6), 2160-2163",,,,,,,,,,,,,
"14 = E. G. King, Low Temperature Heat Capacities and Entropies at 298.15?K. of Some Crystalline Silicates Containing Calcium. Journal of the American Chemical Society 1957 79 (20), 5437-5438",,,,,,,,,,,,,
"15 = E. G. King, Heat Capacities at Low Temperatures and Entropies at 298.16? K. of Calcium and Magnesium Ferrites. Journal of the American Chemical Society 1954 76 (22), 5849-5850",,,,,,,,,,,,,
"16 = E. G. King, Low Temperature Heat Capacities and Entropies at 298.15? K. of Cryolite, Anhydrous Aluminum Fluoride and Sodium Fluoride. Journal of the American Chemical Society 1957 79 (9), 2056-2057",,,,,,,,,,,,,
"17 = C. Howard Shomate, Heat Capacities at Low Temperatures of the Metatitanates of Iron, Calcium and Magnesium. Journal of the American Chemical Society 1946 68 (6), 964-966",,,,,,,,,,,,,
"18 = C. Howard Shomate, Heat Capacities at Low Temperatures of Na2TiO3, Na2Ti2O5 and Na2Ti3O71. Journal of the American Chemical Society 1946 68 (8), 1634-1636",,,,,,,,,,,,,
"19 = B. F. Naylor and O. A. Cook, High-Temperature Heat Contents of the Metatitanates of Calcium, Iron and Magnesium. Journal of the American Chemical Society 1946 68 (6), 1003-1005",,,,,,,,,,,,,
"20 = B. F. Naylor, High-Temperature Heat Contents of Na2TiO3, Na2Ti2O5 and Na2Ti3O7. Journal of the American Chemical Society 1945 67 (12), 2120-2122",,,,,,,,,,,,,
"21 = James P. Coughlin, Heats of Formation of Cryolite and Sodium Fluoride. Journal of the American Chemical Society 1958 80 (8), 1802-1804",,,,,,,,,,,,,
"22 = James P. Coughlin, Heats of Formation of Crystalline Aluminates of Sodium and Lithium. Journal of the American Chemical Society 1957 79 (10), 2397-2399",,,,,,,,,,,,,
"23 = James P. Coughlin, Heats of Formation of Crystalline CaO?Al2O3, 12CaO?7Al2O3, and 3CaO?Al2O3. Journal of the American Chemical Society 1956 78 (21), 5479-5482",,,,,,,,,,,,,
"24 = Mary F. Koehler and J. P. Coughlin, Heats of Formation of Ferrous Chloride, Ferric Chloride and Manganous Chloride. The Journal of Physical Chemistry 1959 63 (4), 605-608",,,,,,,,,,,,,
"25 = K. R. Bonnickson, High Temperature Heat Contents of Aluminates of Calcium and Magnesium. The Journal of Physical Chemistry 1955 59 (3), 220-221",,,,,,,,,,,,,
"26 = Bard, Allen J., Roger Parsons, and Joseph Jordan. Standard potentials in aqueous solution. Vol. 6. CRC press, 1985.",,,,,,,,,,,,,
"27 = K. R. Bonnickson, High Temperature Heat Contents of Some Titanates of Aluminum, Iron and Zinc. Journal of the American Chemical Society 1955 77 (8), 2152-2154",,,,,,,,,,,,,
"28 = K. R. Bonnickson, High Temperature Heat Contents of Calcium and Magnesium Ferrites. Journal of the American Chemical Society 1954 76 (6), 1480-1482",,,,,,,,,,,,,
"29 = Kelley, Kenneth Keith. High-temperature heat-content, heat-capacity, and entropy data for the elements and inorganic compounds. No. 584-585. US Govt. Print. Off., 1960.",,,,,,,,,,,,,
"30 = Raymond L. Orr, High Temperature Heat Contents of Magnesium Orthosilicate and Ferrous Orthosilicate. Journal of the American Chemical Society 1953 75 (3), 528-529",,,,,,,,,,,,,
"31 = R. L. Orr and J. P. Coughlin, High Temperature Heat Contents of Magnesium Orthotitanate and Magnesium Dititanate. Journal of the American Chemical Society 1952 74 (12), 3186-3187",,,,,,,,,,,,,
"32 = E. G. King, R. L. Orr, and K. R. Bonnickson, Low Temperature Heat Capacity, Entropy at 298.16°K., and High Temperature Heat Content of Sphene (CaTiSiO5). Journal of the American Chemical Society 1954 76 (17), 4320-4321",,,,,,,,,,,,,
"33 = O'Hare, P. A. G., and G. K. Johnson. ""Thermochemistry of inorganic sulfur compounds VII. Standard molar enthalpy of formation at 298.15 K, high-temperature enthalpy increments, and other thermodynamic properties to 1100 K of titanium disulfide, TiS< sub> 2</sub>."" The Journal of Chemical Thermodynamics 18.2 (1986): 189-199.",,,,,,,,,,,,,
"34 = Newman, E. S., and Roald Hoffman. ""Heats of Formation of Hexacalcium Dialumino Ferrite and Dicalcium Ferrite."" Journal of Research of the National Bureau of Standards 56.6 (1956): 313.",,,,,,,,,,,,,
"35 = T. Thorvaldsen, R.R. Edwards and E.C. Bailey, Z. anorg. u. allgem. Chem. 236, 310 (1938).",,,,,,,,,,,,,
"36 = Wagman, Donald D., et al. The NBS tables of chemical thermodynamic properties. Selected values for inorganic and C1 and C2 organic substances in SI units. National Standard Reference Data System, 1982.",,,,,,,,,,,,,
"37 = Holland, T. J. B., and R. Powell. ""An improved and extended internally consistent thermodynamic dataset for phases of petrological interest, involving a new equation of state for solids."" Journal of Metamorphic Geology 29.3 (2011): 333-383.",,,,,,,,,,,,,
